Repository: reallakshman19/AA3

# High-Pressure Piping & Vessel Authority Architecture (ASME B31.3 Chapter IX & Section VIII-3 KD-2 / KD-3)

**Controlled Source Location:** `D:\Code3\Hi PR`  
**Issuing Standards:** ASME B31.3 (*Process Piping*, Chapter IX) & ASME Section VIII Division 3 (*Alternative Rules for Construction of High Pressure Vessels*, Part KD).

---

## 1. Clean Separation of Authority Packages

To ensure absolute engineering authority and eliminate cross-standard pollution, the high-pressure piping and vessel design methodology is strictly partitioned into three independent, governed authority packages:

```
D:\Code3\Hi PR\
├── 1. ASME B31.3 Chapter IX (Piping Design Authority)
│   ├── B31_3_Chapter_IX_Authority_Package.md   # Governing paragraphs, Lamé equation, Table K-1, component rules
│   └── b31_3_chapter_ix_manifest.yaml          # Machine-readable design metadata & invocation criteria
│
├── 2. ASME Section VIII-3 Article KD-2 (Stress State Basis)
│   ├── ASME_VIII_3_KD2_Stress_Basis_Package.md  # Thick-wall elastic stress formulas (KD-260), principal stresses
│   ├── asme_viii_3_kd2_manifest.yaml           # Stress tensor schema & handoff definitions
│   └── ilide.info-asme-sec-viii-d3-art-kd-2...pdf (SHA-256: 36259fabfb83e451e02779dbe82b3885b1a7e506d47991c5297144f3f50a15a7)
│
└── 3. ASME Section VIII-3 Article KD-3 (Fatigue Evaluation)
    ├── ASME_VIII_3_KD3_Fatigue_Evaluation_Package.md # End-to-end fatigue calculation chain (KD-300 to KD-350)
    ├── asme_viii_3_kd3_manifest.yaml           # Complete rules, formulas, log-log interpolation, error codes
    ├── kd3_fatigue_curves_data.csv             # Full Table KD-320.1 discrete curve master dataset (50 to 1E8 cycles)
    └── kd-3.pdf (SHA-256: 4dbba73ad342e69b3b755de392a987df634a917ba7fa2f66b072b32bf93ee6c7)
```

---

## 2. Implementation Execution Boundaries

```
┌──────────────────────────────────────────────────────────────────────────┐
│                      ASME B31.3 Chapter IX                               │
│  - Is this High Pressure Fluid Service?                                  │
│  - What is the required pressure design wall thickness? (tm = t + c)     │
│  - Is nominal wall acceptable under mill tolerance?                      │
│  - Material allowable stress S from Table K-1                            │
│  - Mandates fatigue analysis under Paragraph K304.8                      │
└──────────────────────────────────────────────────────────────────────────┘
                                     │
                                     ▼ Invokes
┌──────────────────────────────────────────────────────────────────────────┐
│                      ASME Section VIII-3 Article KD-2                    │
│  - Evaluates thick-wall Lamé stress tensor at each operating state       │
│  - Computes sigma_t (hoop), sigma_r (radial), sigma_l (axial) at bore/OD │
│  - Exports 3D stress state [sigma_1, sigma_2, sigma_3] to KD-3           │
└──────────────────────────────────────────────────────────────────────────┘
                                     │
                                     ▼ Delivers Stress States A & B
┌──────────────────────────────────────────────────────────────────────────┐
│                      ASME Section VIII-3 Article KD-3                    │
│  - Pairs transient states (State A <-> State B)                          │
│  - Computes alternating stress intensities: Salt_12, Salt_23, Salt_31    │
│  - Evaluates associated normal mean stresses: sigma_nm,ij                │
│  - Computes equivalent alternating stress: Seq_ij = Salt / (1 - beta*m)  │
│  - Interrogates Table KD-320.1 design fatigue curves (log-log / exact)   │
│  - Determines permissible cycles N_i and Miner usage U = sum(n/N) <= 1.0 │
└──────────────────────────────────────────────────────────────────────────┘
```

File: docs/High Pr/Hi PR/kd3_fatigue_curves_data.csv
figure_id,curve_id,material_description,uts_ksi_range,sy_min_ksi,5E1,1E2,2E2,5E2,1E3,2E3,5E3,1E4,2E4,5E4,1E5,2E5,5E5,1E6,2E6,5E6,1E7,2E7,5E7,1E8,ecurve_msi,source_page
KD-320.1,CS_LAS_FORGED_90,Forged Carbon / Low Alloy Steel Machined Parts,UTS = 90 ksi,38.0,311,226,164,113,89,72,57,49,43,34,29,25,21,19,17,16.2,15.7,15.2,14.5,14.0,28.3,Page 84 / 85
KD-320.1,CS_LAS_FORGED_125,Forged Carbon / Low Alloy Steel Machined Parts,UTS >= 125 ksi (125-175),85.0,317,233,171,121,98,82,68,61,49,39,34,31,28,26,24,22.9,22.1,21.4,20.4,19.7,28.3,Page 84 / 85
KD-320.2,CS_LAS_NONWELDED_80,Nonwelded Carbon / Low Alloy Steel Parts,UTS <= 80 ksi,30.0,275,205,155,105,83,64,48,38,31,23,20,16.5,13.5,12.5,12.1,11.5,11.1,10.8,10.3,9.9,30.0,Page 84 / 85
KD-320.2,CS_LAS_NONWELDED_115,Nonwelded Carbon / Low Alloy Steel Parts,UTS = 115-130 ksi,70.0,230,175,135,100,78,62,49,44,36,29,26,24,22,20,19.3,18.5,17.8,17.2,16.4,15.9,30.0,Page 84 / 85
KD-320.3,AUSTENITIC_SS,Austenitic Stainless Steel Construction,All standard grades,30.0,345,261,201,148,119,97,76,64,56,46,41,36,31,28,,,,,,,28.3,Page 84 / 85
KD-320.4,MARTENSITIC_SS_17_4PH,17-4PH / 15-5PH Stainless Steel,UTS >= 115 ksi (793 MPa),100.0,205,171,149,129,103,86.1,72.0,65.1,60.0,54.8,51.6,48.7,45.2,42.8,40.6,37.8,35.9,,,,29.0,Page 84 / 85
KD-320.5,HSLA_BOLTING,High-Strength Low Alloy Steel Bolting (SA-193/SA-320),High strength bolting,105.0,450,300,205,122,81,55,33,22.5,15,10.5,8.4,7.1,6.0,5.3,,,,,,,30.0,Page 84 / 85
