Repository: reallakshman19/AA3

# ASME B31.3 Chapter IX & BPVC Section VIII Division 3 Master Tables & Documentation

This directory contains the authoritative master data tables, engineering specifications, governance reports, and benchmark suites for **ASME B31.3 Chapter IX High Pressure Fluid Service** piping design invoking **ASME BPVC Section VIII Division 3 Articles KD-2 and KD-3**.

---

## 1. Directory Structure

```text
docs/High Pr/
├── README.md                                    # Master Directory Index & Usage Guide
├── B313_CHAPTER_IX_MASTER_DATA_SPECIFICATION.md # Full Engineering & Mathematical Specification
├── GOVERNANCE_AND_AUDIT_REPORT.md               # Technical Audit, Code Reconciliation & Gate Matrix
│
├── Authority Masters
│   ├── code_source_revision.csv                 # Governed source standards, editions, hashes, locators
│   └── method_manifest.csv                      # Approved bindings between B31.3 methods and VIII-3 sources
│
├── Material Masters
│   ├── material_identity.csv                    # Alloy specifications, UNS numbers, material families
│   └── material_property.csv                    # Temperature-dependent S, Sy, Su, E with explicit interpolation
│
├── Geometry & Product Masters
│   ├── pipe_dimension.csv                       # ASME B36.10M dimensions across full NPS schedules
│   └── pipe_product.csv                         # Product forms with specific minus manufacturing tolerances
│
├── Corrosion & Wall-State Master
│   └── corrosion_model.csv                      # Internal/external corrosion allowances and design life
│
├── Transient Masters
│   ├── cycle_spectrum.csv                       # Governed transient lifecycle spectra
│   ├── operating_state.csv                      # Physical states (P, material T, structural T)
│   └── cycle_transition.csv                     # State-to-state cycle transitions with frequency
│
├── KD / Fatigue Masters
│   ├── fatigue_route.csv                        # KD-2 / KD-3 calculation routes and stress bases
│   ├── fatigue_curve.csv                        # Design fatigue curve definitions and scopes
│   └── fatigue_curve_point.csv                  # Design fatigue curve discrete coordinate points
│
├── Component Masters
│   ├── component_catalog.csv                    # Catalog of piping components (pipe, elbow, tee, reducer, etc.)
│   ├── sif_stress_index.csv                     # ASME B31J stress intensification & flexibility indices
│   └── component_qualification.csv              # 4-tier component fatigue qualification statuses
│
├── Class Masters
│   ├── piping_class.csv                         # Governed piping class definitions (design P, T, life)
│   ├── piping_class_item.csv                    # Piping class item mappings across size ranges
│   └── fatigue_envelope_point.csv               # Governed DeltaP - N fatigue capacity envelope points
│
└── Benchmark & Evidence Masters
    ├── benchmark_case.csv                       # Multi-class verification cases (Classes A, B, C, D, E, F)
    ├── analysis_mapping.csv                     # CAESAR II / FEA solver handoff profiles
    └── approval_record.csv                      # Engineering governance approvals and sign-offs
```

---

## 2. Governed Master Tables Summary

| # | Master CSV File | Primary Key | Description |
|---|---|---|---|
| 1 | [`code_source_revision.csv`](code_source_revision.csv) | `source_id` | Document-level revision custody and hash tracking |
| 2 | [`method_manifest.csv`](method_manifest.csv) | `method_id` | Binding of B31.3 method to VIII-3 source and KD routes |
| 3 | [`material_identity.csv`](material_identity.csv) | `material_id` | Material specification, UNS, grade, family |
| 4 | [`material_property.csv`](material_property.csv) | `material_id, temperature_c` | Temperature-dependent properties with explicit interpolation |
| 5 | [`pipe_dimension.csv`](pipe_dimension.csv) | `dimension_id` | Standard pipe dimensions ($OD, t_{nom}, ID$) |
| 6 | [`pipe_product.csv`](pipe_product.csv) | `product_id` | Manufactured pipe product with mill tolerance |
| 7 | [`corrosion_model.csv`](corrosion_model.csv) | `corrosion_model_id` | Corrosion and erosion allowances and design life |
| 8 | [`cycle_spectrum.csv`](cycle_spectrum.csv) | `spectrum_id` | Lifecycle transient collection |
| 9 | [`operating_state.csv`](operating_state.csv) | `spectrum_id, state_id` | Disambiguated pressure and temperature states |
| 10 | [`cycle_transition.csv`](cycle_transition.csv) | `spectrum_id, cycle_id` | State-to-state transient cycle definitions |
| 11 | [`fatigue_route.csv`](fatigue_route.csv) | `fatigue_route_id` | $S_{alt} \to S_{eq}$ stress route and interpolation rules |
| 12 | [`fatigue_curve.csv`](fatigue_curve.csv) | `fatigue_curve_id` | Design fatigue curve metadata |
| 13 | [`fatigue_curve_point.csv`](fatigue_curve_point.csv) | `fatigue_curve_id, point_no` | $(N, S_a)$ coordinate points on fatigue curves |

File: docs/High Pr/material_property.csv
material_id,method_revision,temperature_c,allowable_stress_mpa,yield_strength_mpa,tensile_strength_mpa,elastic_modulus_mpa,poisson_ratio,alpha_per_c,density_kg_m3,source_id,source_locator,interpolation_rule,qualification_state
MAT-CS-A106-B,1.0.0,-29.0,138.0,241.0,414.0,206000.0,0.30,1.17e-05,7850.0,SRC-SEC2D-2025,Table 2A Line 15,LINEAR,APPROVED
MAT-CS-A106-B,1.0.0,40.0,138.0,241.0,414.0,203000.0,0.30,1.20e-05,7850.0,SRC-SEC2D-2025,Table 2A Line 15,LINEAR,APPROVED
MAT-CS-A106-B,1.0.0,100.0,138.0,228.0,414.0,199000.0,0.30,1.25e-05,7850.0,SRC-SEC2D-2025,Table 2A Line 15,LINEAR,APPROVED
MAT-CS-A106-B,1.0.0,150.0,138.0,218.0,414.0,195000.0,0.30,1.28e-05,7850.0,SRC-SEC2D-2025,Table 2A Line 15,LINEAR,APPROVED
MAT-CS-A106-B,1.0.0,200.0,138.0,207.0,414.0,191000.0,0.30,1.30e-05,7850.0,SRC-SEC2D-2025,Table 2A Line 15,LINEAR,APPROVED
MAT-CS-A106-B,1.0.0,250.0,133.0,195.0,414.0,187000.0,0.30,1.33e-05,7850.0,SRC-SEC2D-2025,Table 2A Line 15,LINEAR,APPROVED
MAT-CS-A106-B,1.0.0,300.0,120.0,181.0,414.0,182000.0,0.30,1.36e-05,7850.0,SRC-SEC2D-2025,Table 2A Line 15,LINEAR,APPROVED
MAT-CS-A106-B,1.0.0,350.0,108.0,170.0,390.0,177000.0,0.30,1.39e-05,7850.0,SRC-SEC2D-2025,Table 2A Line 15,LINEAR,APPROVED
MAT-CS-A106-B,1.0.0,375.0,98.0,165.0,370.0,174000.0,0.30,1.41e-05,7850.0,SRC-SEC2D-2025,Table 2A Line 15,LINEAR,APPROVED
MAT-LTCS-A333-6,1.0.0,-46.0,138.0,241.0,414.0,208000.0,0.30,1.14e-05,7850.0,SRC-SEC2D-2025,Table 2A Line 22,LINEAR,APPROVED
MAT-LTCS-A333-6,1.0.0,40.0,138.0,241.0,414.0,203000.0,0.30,1.20e-05,7850.0,SRC-SEC2D-2025,Table 2A Line 22,LINEAR,APPROVED
MAT-LTCS-A333-6,1.0.0,100.0,138.0,228.0,414.0,199000.0,0.30,1.25e-05,7850.0,SRC-SEC2D-2025,Table 2A Line 22,LINEAR,APPROVED
MAT-LTCS-A333-6,1.0.0,200.0,138.0,207.0,414.0,191000.0,0.30,1.30e-05,7850.0,SRC-SEC2D-2025,Table 2A Line 22,LINEAR,APPROVED
MAT-SS-A312-316,1.0.0,-29.0,138.0,207.0,517.0,195000.0,0.30,1.53e-05,8000.0,SRC-SEC2D-2025,Table 2A Line 38,LINEAR,APPROVED
MAT-SS-A312-316,1.0.0,40.0,138.0,207.0,517.0,193000.0,0.30,1.57e-05,8000.0,SRC-SEC2D-2025,Table 2A Line 38,LINEAR,APPROVED
MAT-SS-A312-316,1.0.0,100.0,133.0,178.0,515.0,188000.0,0.30,1.62e-05,8000.0,SRC-SEC2D-2025,Table 2A Line 38,LINEAR,APPROVED
MAT-SS-A312-316,1.0.0,150.0,123.0,161.0,500.0,184000.0,0.30,1.66e-05,8000.0,SRC-SEC2D-2025,Table 2A Line 38,LINEAR,APPROVED
MAT-SS-A312-316,1.0.0,200.0,116.0,148.0,490.0,180000.0,0.30,1.70e-05,8000.0,SRC-SEC2D-2025,Table 2A Line 38,LINEAR,APPROVED
MAT-SS-A312-316,1.0.0,300.0,105.0,130.0,480.0,172000.0,0.30,1.77e-05,8000.0,SRC-SEC2D-2025,Table 2A Line 38,LINEAR,APPROVED
MAT-DUP-A790-2205,1.0.0,40.0,240.0,450.0,620.0,200000.0,0.30,1.30e-05,7800.0,SRC-SEC2D-2025,Table 2A Line 50,LINEAR,APPROVED
MAT-DUP-A790-2205,1.0.0,100.0,230.0,400.0,600.0,194000.0,0.30,1.35e-05,7800.0,SRC-SEC2D-2025,Table 2A Line 50,LINEAR,APPROVED
MAT-DUP-A790-2205,1.0.0,200.0,210.0,360.0,580.0,186000.0,0.30,1.40e-05,7800.0,SRC-SEC2D-2025,Table 2A Line 50,LINEAR,APPROVED
MAT-INC-B444-625,1.0.0,40.0,187.0,414.0,827.0,208000.0,0.30,1.28e-05,8440.0,SRC-SEC2D-2025,Table 2A Line 62,LINEAR,APPROVED
MAT-INC-B444-625,1.0.0,200.0,175.0,360.0,800.0,198000.0,0.30,1.33e-05,8440.0,SRC-SEC2D-2025,Table 2A Line 62,LINEAR,APPROVED
MAT-INC-B444-625,1.0.0,350.0,165.0,335.0,780.0,190000.0,0.30,1.38e-05,8440.0,SRC-SEC2D-2025,Table 2A Line 62,LINEAR,APPROVED
TEST-MAT,1.0.0,100.0,150.0,250.0,450.0,200000.0,0.30,1.20e-05,7850.0,SRC-TEST-SYNTH,Benchmark Class C Row 1,LINEAR,APPROVED
TEST-MAT,1.0.0,200.0,140.0,230.0,420.0,190000.0,0.30,1.30e-05,7850.0,SRC-TEST-SYNTH,Benchmark Class C Row 2,LINEAR,APPROVED
